Repository: sj-cha/paper2structure

# Paper2Structure

Multi-agent workflow (PydanticAI + pydantic-graph) that turns an experimental materials paper (PDF)
into simulation-ready atomic structures (POSCAR, optionally CIF/extxyz) for MLIP-based simulations.
Every structure comes with the standalone Python script that generated it.

**Current slice.**
- **Implemented:** all five agents in one graph run: the summarizer (Agent 1) reads the PDF into a
  knowledge graph of material systems and evidence; characterization (Agent 2) runs one agent per
  technique on the figures and text; then the Planner (Agent 3), the Construction agent (Agent 4, a
  [pydantic-ai-harness](https://pydantic.dev/docs/ai/harness/) coding agent), deterministic
  structure validation and a minimal Scientific Revision agent (Agent 5).
- **Partial:** technique knowledge is filled in for XRD, TEM, SEM and FTIR only; the other
  techniques are stubs, skipped unless `characterization.include_stubs`.
- **Inputs:** a paper PDF, or one of the scenarios in `examples/fixtures/`, which stand in for the
  output of Agents 1-2 and are hand-written synthetic inputs, not extracted from real papers.

## Workflow

```mermaid
stateDiagram-v2
  [*] --> SummarizePaper
  SummarizePaper --> AnalyzeEvidence
  AnalyzeEvidence --> PlanStructures
  PlanStructures --> ConstructStructures
  ConstructStructures --> ValidateStructures
  ValidateStructures --> ConstructStructures: hard validation failure or plan not built (max_repairs)

# Claude walkthrough: the summarizer flow by hand (no Pydantic, no API)

The goal of this folder is to **understand the flow** before trusting the automated version.
Claude (in Claude Code) played the role of each LLM step by hand on one paper:

> A. Shahee, D. Kumar, N. P. Lalla, *Structural studies on Multiferroic La1-xBixCrO3 Perovskites*,
> AIP Conf. Proc. 1349, 1243 (2011), [arXiv:1403.3526](https://arxiv.org/abs/1403.3526).
> PDF stored outside the repo at `hackathon/paper/La1-xBixCrO3_arXiv1403.3526.pdf`.

It is a 2-page paper, but it covers what the pipeline has to handle: a composition series
(5 systems), XRD + Rietveld refinement + TEM + electron diffraction, and key numbers that appear
**only in a figure**.

## The flow, one step at a time

```
PDF ─► [0] read PDF ─► [1] find systems ─► [2] text evidence (per system) ─► [3] figures (per figure) ─► [4] build graph
         no LLM           LLM                LLM ×5                            vision LLM ×4                no LLM
```

### Step 0: read the PDF (plain code, no LLM)
`pdf_reader.py` extracts the text of each page and cuts out figure regions as PNGs.
What we learned from this paper:
- Fig. 1 and Fig. 2 are **vector drawings**, not embedded images. Their axis tick labels show up
  as junk text ("2 0  4 0  6 0 …"), so the reader drops text that lies inside a figure region.
- A sentence like "Fig.1 (a) shows the XRD patterns…" looks like a caption but is body text.
  The reader skips those so each figure gets its real caption.

Result: 4 figure images (`output/figures/`), each with its caption.

### Step 1: how many material systems? → [`step1_find_systems.json`](step1_find_systems.json)
Question asked: *"List every distinct material that was evaluated."*
Answer: **5 systems**, one per composition: LaCrO3 (x=0), La0.8Bi0.2CrO3, La0.75Bi0.25CrO3,
La0.7Bi0.3CrO3, La0.65Bi0.35CrO3. They get IDs S1-S5, which every later step uses.

Judgement calls an LLM must get right:
- La2O3, Cr2O3, Bi2O3 are **precursors**, not systems.
- Bi2O3 found on the pellet surface is an **impurity**, not a system.
- "La1-xBixCrO3" is a family. Each x is its own system, written as an explicit formula.

### Step 2: text evidence, once per system → [`step2_text_evidence.json`](step2_text_evidence.json)
Question for each system: *"From the text only, what synthesis, structure and per-technique
evidence applies to S_n?"*
- Synthesis (the same for all): solid-state reaction, 99.99% oxides, 5% excess Bi2O3, 550 °C/2 h
  then 1250 °C/5-8 h.
- XRD (all): Cu-Kα, 2θ 10-110°, bulk is free of Bi2O3.
- Rietveld (all): FullProf, Pnma, Bi on the La site, non-monotonic lattice-parameter trends.
- TEM and SAED (**S4 only**): ~1 µm grains; SAED gives a=5.48, b=7.76, c=5.49 Å along the [010]
  and [101] zones.

Things to notice:
- Series-wide statements are repeated for every system. The final step merges items that have
  the same technique and quote (15 items remain, not 3×5 + extras).
- **The text gives no lattice-parameter values per composition, only trends.** Text-only
  extraction would leave S1, S2, S3 and S5 without numbers.

### Step 3: figures, once per figure → [`step3_figures.json`](step3_figures.json)
Question for each image: *"Which technique, which systems, what can you read off it?"*
- Fig. 1a: stacked XRD patterns for all 5 compositions, the same reflections each time, no impurity peaks.
- Fig. 1b: Rietveld fit for x=0.30 with a flat difference curve. No R-factors are reported anywhere.
- **Fig.

File: experiments/claude_manual/output/evidence_by_technique/Rietveld_refinement.json
{
  "technique": "Rietveld refinement",
  "category": "diffraction",
  "paper": {
    "title": "Structural studies on Multiferroic La1-xBixCrO3 Perovskites",
    "authors": [
      "Aga Shahee",
      "Dhirendra Kumar",
      "N. P. Lalla"
    ],
    "doi": "10.1063/1.3606316",
    "year": 2011,
    "summary": "The authors made five La1-xBixCrO3 ceramics (x = 0 to 0.35) by solid-state reaction and studied their crystal structure with XRD and TEM. Rietveld refinement shows every sample is a single-phase orthorhombic perovskite (space group Pnma) with Bi on the La site. The lattice parameters and cell volume change non-monotonically with Bi content, which the authors attribute to the Bi3+ lone pair distorting Bi-O bonds and tilting the CrO6 octahedra. TEM/SAED on x = 0.3 confirms the Pnma cell."
  },
  "systems": {
    "S1": {
      "system_id": "S1",
      "name": "LaCrO3",
      "family": "La1-xBixCrO3",
      "composition_variables": {
        "x": "0"
      },
      "material_class": "perovskite oxide",
      "form": "polycrystalline sintered pellet (bulk, inner cut surface)",
      "synthesis": {
        "method": "solid-state reaction",
        "precursors": [
          "La2O3 (99.99%)",
          "Cr2O3 (99.99%)",
          "Bi2O3 (99.99%, 5% excess to compensate Bi volatility)"
        ],
        "conditions": [
          "ground ~10 h",
          "1 wt% PVA solution added as binder before pelletization",
          "preheated 550 \u00b0C in air for 2 h (binder removal)",
          "fired 1250 \u00b0C for 5-8 h"
        ],
        "notes": "Pellets cut across the thickness; unreacted Bi2O3 found only on the bare upper surface, bulk is clean."
      },
      "structure": {
        "crystal_system": "orthorhombic",
        "space_group": "Pnma",
        "lattice_parameters": [],
        "site_occupancy": [],
        "phase_purity": "single phase in bulk; Bi2O3 only on the pellet's upper surface",
        "other": [
          "Text gives lattice trends only; per-composition values are in Fig. 2"
        ]
      }
    },
    "S2": {
      "system_id": "S2",
      "name": "La0.8Bi0.2CrO3",
      "family": "La1-xBixCrO3",
      "composition_variables": {
        "x": "0.2"
      },
      "material_class": "perovskite oxide",
      "form": "polycrystalline sintered pellet (bulk, inner cut surface)",
      "synthesis": {
        "method": "solid-state reaction",
        "precursors": [
          "La2O3 (99.99%)",
          "Cr2O3 (99.99%)",
          "Bi2O3 (99.99%, 5% excess to compensate Bi volatility)"
        ],
        "conditions": [
          "ground ~10 h",
          "1 wt% PVA solution added as binder before pelletization",
          "preheated 550 \u00b0C in air for 2 h (binder removal)",
          "fired 1250 \u00b0C for 5-8 h"
        ],
        "notes": "Pellets cut across the thickness; unreacted Bi2O3 found only on the bare upper surface, bulk is clean."
      },
      "structure": {
        "crystal_system": "orthorhombic",
        "space_group": "Pnma",
        "lattice_parameters": [],
        "site_occupancy": [
          "Bi substitutes on the La (A) site"
        ],
        "phase_purity": "single phase in bulk; Bi2O3 only on the pellet's upper surface",
        "other": [
          "Text gives lattice trends only; per-composition values are in Fig. 2"
        ]
      }
    },
    "S3": {
      "system_id": "S3",
      "name": "La0.75Bi0.25CrO3",
      "family": "La1-xBixCrO3",
      "composition_variables": {
        "x": "0.25"
      },
      "material_class": "perovskite oxide",
      "form": "polycrystalline sintered pellet (bulk, inner cut surface)",
      "synthesis": {
        "method": "solid-state reaction",
        "precursors": [
          "La2O3 (99.99%)",
          "Cr2O3 (99.99%)",
          "Bi2O3 (99.99%, 5% excess to compensate Bi volatility)"
        ],
        "conditions": [
          "ground ~10 h",
          "1 wt% PVA solution added as binder before pelletization",
          "preheated 550 \u00b0C in air for 2 h (binder removal)",
          "fired 1250 \u00b0C for 5-8 h"
        ],
        "notes": "Pellets cut across the thickness; unreacted Bi2O3 found only on the bare upper surface, bulk is clean."
      },
      "structure": {
        "crystal_system": "orthorhombic",
        "space_group": "Pnma",
        "lattice_parameters": [],
        "site_occupancy": [
          "Bi substitutes on the La (A) site"
        ],
        "phase_purity": "single phase in bulk; Bi2O3 only on the pellet's upper surface",
        "other": [
          "Text gives lattice trends only; per-composition values are in Fig. 2"
        ]
      }
    },
    "S4": {
      "system_id": "S4",
      "name": "La0.7Bi0.3CrO3",
      "family": "La1-xBixCrO3",
      "composition_variables": {
        "x": "0.3"
      },
      "material_class": "perovskite oxide",
      "form": "polycrystalline sintered pellet (bulk, inner cut surface)",
      "synthesis": {
        "method": "solid-state reaction",
        "precursors": [
          "La2O3 (99.99%)",
          "Cr2O3 (99.99%)",
          "Bi2O3 (99.99%, 5% excess to compensate Bi volatility)"
        ],
        "conditions": [
          "ground ~10 h",
          "1 wt% PVA solution added as binder before pelletization",
          "preheated 550 \u00b0C in air for 2 h (binder removal)",
          "fired 1250 \u00b0C for 5-8 h"
        ],
        "notes": "Pellets cut across the thickness; unreacted Bi2O3 found only on the bare upper surface, bulk is clean."
      },
      "structure": {
        "crystal_system": "orthorhombic",
        "space_group": "Pnma",
        "lattice_parameters": [
          {
            "quantity": "a",
            "value": "5.48",
            "unit": "\u00c5",
            "uncertainty": null,
            "approximate": false
          },
          {
            "quantity": "b",
            "value": "7.76",
            "unit": "\u00c5",
            "uncertainty": null,
            "approximate": false
          },
          {
            "quantity": "c",
            "value": "5.49",
            "unit": "\u00c5",
            "uncertainty": null,
            "approximate": false
          }
        ],
        "site_occupancy": [
          "Bi substitutes on the La (A) site"
        ],
        "phase_purity": "single phase in bulk; Bi2O3 only on the pellet's upper surface",
        "other": [
          "Text gives lattice trends only; per-composition values are in Fig. 2",
          "a, b, c above are from SAED (TEM), not XRD"
        ]
      }
    },
    "S5": {
      "system_id": "S5",
      "name": "La0.65Bi0.35CrO3",
      "family": "La1-xBixCrO3",
      "composition_variables": {
        "x": "0.35"
      },
      "material_class": "perovskite oxide",
      "form": "polycrystalline sintered pellet (bulk, inner cut surface)",
      "synthesis": {
        "method": "solid-state reaction",
        "precursors": [
          "La2O3 (99.99%)",
          "Cr2O3 (99.99%)",
          "Bi2O3 (99.99%, 5% excess to compensate Bi volatility)"
        ],
        "conditions": [
          "ground ~10 h",
          "1 wt% PVA solution added as binder before pelletization",
          "preheated 550 \u00b0C in air for 2 h (binder removal)",
          "fired 1250 \u00b0C for 5-8 h"
        ],
        "notes": "Pellets cut across the thickness; unreacted Bi2O3 found only on the bare upper surface, bulk is clean."
      },
      "structure": {
        "crystal_system": "orthorhombic",
        "space_group": "Pnma",
        "lattice_parameters": [],
        "site_occupancy": [
          "Bi substitutes on the La (A) site"
        ],
        "phase_purity": "single phase in bulk; Bi2O3 only on the pellet's upper surface",
        "other": [
          "Text gives lattice trends only; per-composition values are in Fig. 2"
        ]
      }
    }
  },
  "evidence": [
    {
      "evidence_id": "E002",
      "system_ids": [
        "S1",
        "S2",
        "S3",
        "S4",
        "S5"
      ],
      "technique": "Rietveld refinement",
      "technique_category": "diffraction",
      "source_type": "text",
      "source_ref": "page 2",
      "summary": "FullProf-2K Rietveld refinement starting from the reported LaCrO3 model with Bi placed on the La site; all peaks indexed by a single orthorhombic Pnma phase. Lattice parameters change non-monotonically with x.",
      "measurements": [
        {
          "quantity": "space group",
          "value": "Pnma",
          "unit": null,
          "uncertainty": null,
          "approximate": false
        },
        {
          "quantity": "crystal system",
          "value": "orthorhombic",
          "unit": null,
          "uncertainty": null,
          "approximate": false
        },
        {
          "quantity": "Goldschmidt tolerance factor range",
          "value": "0.84092 to 0.84072",
          "unit": null,
          "uncertainty": null,
          "approximate": false
        }
      ],
      "conditions": [
        "FullProf-2K",
        "starting model: LaCrO3 Wyckoff positions and lattice parameters from ref. [4]",
        "Bi on La site"
      ],
      "observations": [],
      "figure_refs": [
        "Fig. 1b",
        "Fig. 2"
      ],
      "quote": "All the observed peaks were very nicely accounted by Pnma phase. We could not observe any un accounted peak.",
      "image_path": null
    },
    {
      "evidence_id": "E003",
      "system_ids": [
        "S1",
        "S2",
        "S3",
        "S4",
        "S5"
      ],
      "technique": "Rietveld refinement",
      "technique_category": "diffraction",
      "source_type": "text",
      "source_ref": "page 2",
      "summary": "Trends vs Bi content: a increases up to x = 0.30 then drops at 0.35; b and cell volume decrease to x = 0.20, increase to 0.30, then drop abruptly; c decreases slowly to 0.30 and faster above. Attributed to anisotropic Bi-O bonds from the Bi3+ lone pair causing octahedral tilting (La3+ 1.32 \u00c5 and Bi3+ 1.30 \u00c5 radii are nearly equal).",
      "measurements": [
        {
          "quantity": "ionic radius La3+",
          "value": "1.32",
          "unit": "\u00c5",
          "uncertainty": null,
          "approximate": false
        },
        {
          "quantity": "ionic radius Bi3+",
          "value": "1.30",
          "unit": "\u00c5",
          "uncertainty": null,
          "approximate": false
        }
      ],
      "conditions": [],
      "observations": [],
      "figure_refs": [
        "Fig. 2"
      ],
      "quote": "with increasing Bi3+ content the lattice parameters and cell volume undergo non monotonous changes",
      "image_path": null
    },
    {
      "evidence_id": "E004",
      "system_ids": [
        "S4"
      ],
      "technique": "Rietveld refinement",
      "technique_category": "diffraction",
      "source_type": "text",
      "source_ref": "page 2",
      "summary": "A typical Rietveld fit is shown for x = 0.3.",
      "measurements": [],
      "conditions": [],
      "observations": [],
      "figure_refs": [
        "Fig. 1b"
      ],
      "quote": "Fig.1 (b) represents a typical Rietveld refined XRD data for x=0.3.",
      "image_path": null
    },
    {
      "evidence_id": "E008",
      "system_ids": [
        "S4"
      ],
      "technique": "Rietveld refinement",
      "technique_category": "diffraction",
      "source_type": "figure",
      "source_ref": "Fig. 1b panel b (page 1)",
      "summary": "Rietveld fit: Observed vs calculated pattern, Bragg positions and difference curve for x = 0.30. Difference curve is nearly flat, indicating a good single-phase Pnma fit.",
      "measurements": [],
      "conditions": [
        "axes: 2\u03b8 (deg), Intensity (arb.)"
      ],
      "observations": [
        "Flat difference curve, no unindexed peaks",
        "No R-factors or chi\u00b2 given in figure or text"
      ],
      "figure_refs": [],
      "quote": "Fig.1.b. Reitveld refined XRD pattern of La0.70Bi0.30CrO3. All the cut pieces were studied using XRD with Cu-K\u03b1 in the 2\u03b8 range of 10\u00b0-110\u00b0 using Rigaku",
      "image_path": "figures/p1_f2.png"
    },
    {
      "evidence_id": "E009",
      "system_ids": [
        "S1",
        "S2",
        "S3",
        "S4",
        "S5"
      ],
      "technique": "Rietveld refinement",
      "technique_category": "diffraction",
      "source_type": "figure",
      "source_ref": "Fig. 2 panel a (page 2)",
      "summary": "lattice parameter a vs Bi content: a rises from ~5.480 \u00c5 (x=0) to a maximum ~5.492 \u00c5 at x=0.30, then drops to ~5.489 \u00c5 at x=0.35.",
      "measurements": [
        {
          "quantity": "a at x=0",
          "value": "5.480",
          "unit": "\u00c5",
          "uncertainty": null,
          "approximate": true
        },
        {
          "quantity": "a at x=0.2",
          "value": "5.485",
          "unit": "\u00c5",
          "uncertainty": null,
          "approximate": true
        },
        {
          "quantity": "a at x=0.25",
          "value": "5.488",
          "unit": "\u00c5",
          "uncertainty": null,
          "approximate": true
        },
        {
          "quantity": "a at x=0.3",
          "value": "5.492",
          "unit": "\u00c5",
          "uncertainty": null,
          "approximate": true
        },
        {
          "quantity": "a at x=0.35",
          "value": "5.489",
          "unit": "\u00c5",
          "uncertainty": null,
          "approximate": true
        }
      ],
      "conditions": [
        "axes: Bi content (%), lattice parameter a (\u00c5)"
      ],
      "observations": [],
      "figure_refs": [],
      "quote": "Fig.2 (a-d). Variations of unit cell parameters and unit cell volume as a function of Bi content.",
      "image_path": "figures/p2_f1.png"
    },
    {
      "evidence_id": "E010",
      "system_ids": [
        "S1",
        "S2",
        "S3",
        "S4",
        "S5"
      ],
      "technique": "Rietveld refinement",
      "technique_category": "diffraction",
      "source_type": "figure",
      "source_ref": "Fig. 2 panel b (page 2)",
      "summary": "lattice parameter b vs Bi content: b dips from ~7.761 to ~7.757 \u00c5 at x=0.20, rises to ~7.763 \u00c5 at x=0.30, then falls sharply to ~7.755 \u00c5.",
      "measurements": [
        {
          "quantity": "b at x=0",
          "value": "7.761",
          "unit": "\u00c5",
          "uncertainty": null,
          "approximate": true
        },
        {
          "quantity": "b at x=0.2",
          "value": "7.757",
          "unit": "\u00c5",
          "uncertainty": null,
          "approximate": true
        },
        {
          "quantity": "b at x=0.25",
          "value": "7.760",
          "unit": "\u00c5",
          "uncertainty": null,
          "approximate": true
        },
        {
          "quantity": "b at x=0.3",
          "value": "7.763",
          "unit": "\u00c5",
          "uncertainty": null,
          "approximate": true
        },
        {
          "quantity": "b at x=0.35",
          "value": "7.755",
          "unit": "\u00c5",
          "uncertainty": null,
          "approximate": true
        }
      ],
      "conditions": [
        "axes: Bi content (%), lattice parameter b (\u00c5)"
      ],
      "observations": [],
      "figure_refs": [],
      "quote": "Fig.2 (a-d). Variations of unit cell parameters and unit cell volume as a function of Bi content.",
      "image_path": "figures/p2_f1.png"
    },
    {
      "evidence_id": "E011",
      "system_ids": [
        "S1",
        "S2",
        "S3",
        "S4",
        "S5"
      ],
      "technique": "Rietveld refinement",
      "technique_category": "diffraction",
      "source_type": "figure",
      "source_ref": "Fig. 2 panel c (page 2)",
      "summary": "lattice parameter c vs Bi content: c decreases from ~5.515 to ~5.495 \u00c5 by x=0.30, then faster to ~5.483 \u00c5 at x=0.35.",
      "measurements": [
        {
          "quantity": "c at x=0",
          "value": "5.515",
          "unit": "\u00c5",
          "uncertainty": null,
          "approximate": true
        },
        {
          "quantity": "c at x=0.2",
          "value": "5.500",
          "unit": "\u00c5",
          "uncertainty": null,
          "approximate": true
        },
        {
          "quantity": "c at x=0.25",
          "value": "5.497",
          "unit": "\u00c5",
          "uncertainty": null,
          "approximate": true
        },
        {
          "quantity": "c at x=0.3",
          "value": "5.495",
          "unit": "\u00c5",
          "uncertainty": null,
          "approximate": true
        },
        {
          "quantity": "c at x=0.35",
          "value": "5.483",
          "unit": "\u00c5",
          "uncertainty": null,
          "approximate": true
        }
      ],
      "conditions": [
        "axes: Bi content (%), lattice parameter c (\u00c5)"
      ],
      "observations": [],
      "figure_refs": [],
      "quote": "Fig.2 (a-d). Variations of unit cell parameters and unit cell volume as a function of Bi content.",
      "image_path": "figures/p2_f1.png"
    },
    {
      "evidence_id": "E012",
      "system_ids": [
        "S1",
        "S2",
        "S3",
        "S4",
        "S5"
      ],
      "technique": "Rietveld refinement",
      "technique_category": "diffraction",
      "source_type": "figure",
      "source_ref": "Fig. 2 panel d (page 2)",
      "summary": "unit cell volume vs Bi content: Volume dips to ~234.0 \u00c5\u00b3 at x=0.20, recovers to ~234.3 at x=0.30, then drops abruptly to ~233.4 \u00c5\u00b3.",
      "measurements": [
        {
          "quantity": "V at x=0",
          "value": "234.37",
          "unit": "\u00c5^3",
          "uncertainty": null,
          "approximate": true
        },
        {
          "quantity": "V at x=0.2",
          "value": "234.01",
          "unit": "\u00c5^3",
          "uncertainty": null,
          "approximate": true
        },
        {
          "quantity": "V at x=0.25",
          "value": "234.12",
          "unit": "\u00c5^3",
          "uncertainty": null,
          "approximate": true
        },
        {
          "quantity": "V at x=0.3",
          "value": "234.26",
          "unit": "\u00c5^3",
          "uncertainty": null,
          "approximate": true
        },
        {
          "quantity": "V at x=0.35",
          "value": "233.37",
          "unit": "\u00c5^3",
          "uncertainty": null,
          "approximate": true
        }
      ],
      "conditions": [
        "axes: Bi content (%), unit cell volume (\u00c5^3)"
      ],
      "observations": [],
      "figure_refs": [],
      "quote": "Fig.2 (a-d). Variations of unit cell parameters and unit cell volume as a function of Bi content.",
      "image_path": "figures/p2_f1.png"
    }
  ]
}

File: experiments/claude_manual/output/evidence_by_technique/TEM.json
{
  "technique": "TEM",
  "category": "microscopy",
  "paper": {
    "title": "Structural studies on Multiferroic La1-xBixCrO3 Perovskites",
    "authors": [
      "Aga Shahee",
      "Dhirendra Kumar",
      "N. P. Lalla"
    ],
    "doi": "10.1063/1.3606316",
    "year": 2011,
    "summary": "The authors made five La1-xBixCrO3 ceramics (x = 0 to 0.35) by solid-state reaction and studied their crystal structure with XRD and TEM. Rietveld refinement shows every sample is a single-phase orthorhombic perovskite (space group Pnma) with Bi on the La site. The lattice parameters and cell volume change non-monotonically with Bi content, which the authors attribute to the Bi3+ lone pair distorting Bi-O bonds and tilting the CrO6 octahedra. TEM/SAED on x = 0.3 confirms the Pnma cell."
  },
  "systems": {
    "S4": {
      "system_id": "S4",
      "name": "La0.7Bi0.3CrO3",
      "family": "La1-xBixCrO3",
      "composition_variables": {
        "x": "0.3"
      },
      "material_class": "perovskite oxide",
      "form": "polycrystalline sintered pellet (bulk, inner cut surface)",
      "synthesis": {
        "method": "solid-state reaction",
        "precursors": [
          "La2O3 (99.99%)",
          "Cr2O3 (99.99%)",
          "Bi2O3 (99.99%, 5% excess to compensate Bi volatility)"
        ],
        "conditions": [
          "ground ~10 h",
          "1 wt% PVA solution added as binder before pelletization",
          "preheated 550 \u00b0C in air for 2 h (binder removal)",
          "fired 1250 \u00b0C for 5-8 h"
        ],
        "notes": "Pellets cut across the thickness; unreacted Bi2O3 found only on the bare upper surface, bulk is clean."
      },
      "structure": {
        "crystal_system": "orthorhombic",
        "space_group": "Pnma",
        "lattice_parameters": [
          {
            "quantity": "a",
            "value": "5.48",
            "unit": "\u00c5",
            "uncertainty": null,
            "approximate": false
          },
          {
            "quantity": "b",
            "value": "7.76",
            "unit": "\u00c5",
            "uncertainty": null,
            "approximate": false
          },
          {
            "quantity": "c",
            "value": "5.49",
            "unit": "\u00c5",
            "uncertainty": null,
            "approximate": false
          }
        ],
        "site_occupancy": [
          "Bi substitutes on the La (A) site"
        ],
        "phase_purity": "single phase in bulk; Bi2O3 only on the pellet's upper surface",
        "other": [
          "Text gives lattice trends only; per-composition values are in Fig. 2",
          "a, b, c above are from SAED (TEM), not XRD"
        ]
      }
    }
  },
  "evidence": [
    {
      "evidence_id": "E005",
      "system_ids": [
        "S4"
      ],
      "technique": "TEM",
      "technique_category": "microscopy",
      "source_type": "text",
      "source_ref": "page 2",
      "summary": "Bright-field TEM shows densely packed grains of about 1 \u00b5m.",
      "measurements": [
        {
          "quantity": "grain size",
          "value": "~1",
          "unit": "\u00b5m",
          "uncertainty": null,
          "approximate": false
        }
      ],
      "conditions": [
        "FEI Tecnai 20 G2"
      ],
      "observations": [],
      "figure_refs": [
        "Fig. 3a"
      ],
      "quote": "an electron micrograph of densely packed grains of sizes ~1\u00b5m",
      "image_path": null
    },
    {
      "evidence_id": "E013",
      "system_ids": [
        "S4"
      ],
      "technique": "TEM",
      "technique_category": "microscopy",
      "source_type": "figure",
      "source_ref": "Fig. 3 panel a (page 2)",
      "summary": "bright-field TEM micrograph: Densely packed micron-sized grains with bend contours.",
      "measurements": [
        {
          "quantity": "grain size",
          "value": "~1",
          "unit": "\u00b5m",
          "uncertainty": null,
          "approximate": true
        }
      ],
      "conditions": [],
      "observations": [
        "Dense ceramic, no obvious secondary phase"
      ],
      "figure_refs": [],
      "quote": "Fig.3. Microstructure (a) and SAD patterns taken along (b) [010], and (c) [101] zones of the orthorhombic Pnma phase of La0.70Bi0.30CrO3.",
      "image_path": "figures/p2_f2.png"
    }
  ]
}

File: experiments/claude_manual/output/evidence_by_technique/XRD.json
{
  "technique": "XRD",
  "category": "diffraction",
  "paper": {
    "title": "Structural studies on Multiferroic La1-xBixCrO3 Perovskites",
    "authors": [
      "Aga Shahee",
      "Dhirendra Kumar",
      "N. P. Lalla"
    ],
    "doi": "10.1063/1.3606316",
    "year": 2011,
    "summary": "The authors made five La1-xBixCrO3 ceramics (x = 0 to 0.35) by solid-state reaction and studied their crystal structure with XRD and TEM. Rietveld refinement shows every sample is a single-phase orthorhombic perovskite (space group Pnma) with Bi on the La site. The lattice parameters and cell volume change non-monotonically with Bi content, which the authors attribute to the Bi3+ lone pair distorting Bi-O bonds and tilting the CrO6 octahedra. TEM/SAED on x = 0.3 confirms the Pnma cell."
  },
  "systems": {
    "S1": {
      "system_id": "S1",
      "name": "LaCrO3",
      "family": "La1-xBixCrO3",
      "composition_variables": {
        "x": "0"
      },
      "material_class": "perovskite oxide",
      "form": "polycrystalline sintered pellet (bulk, inner cut surface)",
      "synthesis": {
        "method": "solid-state reaction",
        "precursors": [
          "La2O3 (99.99%)",
          "Cr2O3 (99.99%)",
          "Bi2O3 (99.99%, 5% excess to compensate Bi volatility)"
        ],
        "conditions": [
          "ground ~10 h",
          "1 wt% PVA solution added as binder before pelletization",
          "preheated 550 \u00b0C in air for 2 h (binder removal)",
          "fired 1250 \u00b0C for 5-8 h"
        ],
        "notes": "Pellets cut across the thickness; unreacted Bi2O3 found only on the bare upper surface, bulk is clean."
      },
      "structure": {
        "crystal_system": "orthorhombic",
        "space_group": "Pnma",
        "lattice_parameters": [],
        "site_occupancy": [],
        "phase_purity": "single phase in bulk; Bi2O3 only on the pellet's upper surface",
        "other": [
          "Text gives lattice trends only; per-composition values are in Fig. 2"
        ]
      }
    },
    "S2": {
      "system_id": "S2",
      "name": "La0.8Bi0.2CrO3",
      "family": "La1-xBixCrO3",
      "composition_variables": {
        "x": "0.2"
      },
      "material_class": "perovskite oxide",
      "form": "polycrystalline sintered pellet (bulk, inner cut surface)",
      "synthesis": {
        "method": "solid-state reaction",
        "precursors": [
          "La2O3 (99.99%)",
          "Cr2O3 (99.99%)",
          "Bi2O3 (99.99%, 5% excess to compensate Bi volatility)"
        ],
        "conditions": [
          "ground ~10 h",
          "1 wt% PVA solution added as binder before pelletization",
          "preheated 550 \u00b0C in air for 2 h (binder removal)",
          "fired 1250 \u00b0C for 5-8 h"
        ],
        "notes": "Pellets cut across the thickness; unreacted Bi2O3 found only on the bare upper surface, bulk is clean."
      },
      "structure": {
        "crystal_system": "orthorhombic",
        "space_group": "Pnma",
        "lattice_parameters": [],
        "site_occupancy": [
          "Bi substitutes on the La (A) site"
        ],
        "phase_purity": "single phase in bulk; Bi2O3 only on the pellet's upper surface",
        "other": [
          "Text gives lattice trends only; per-composition values are in Fig. 2"
        ]
      }
    },
    "S3": {
      "system_id": "S3",
      "name": "La0.75Bi0.25CrO3",
      "family": "La1-xBixCrO3",
      "composition_variables": {
        "x": "0.25"
      },
      "material_class": "perovskite oxide",
      "form": "polycrystalline sintered pellet (bulk, inner cut surface)",
      "synthesis": {
        "method": "solid-state reaction",
        "precursors": [
          "La2O3 (99.99%)",
          "Cr2O3 (99.99%)",
          "Bi2O3 (99.99%, 5% excess to compensate Bi volatility)"
        ],
        "conditions": [
          "ground ~10 h",
          "1 wt% PVA solution added as binder before pelletization",
          "preheated 550 \u00b0C in air for 2 h (binder removal)",
          "fired 1250 \u00b0C for 5-8 h"
        ],
        "notes": "Pellets cut across the thickness; unreacted Bi2O3 found only on the bare upper surface, bulk is clean."
      },
      "structure": {
        "crystal_system": "orthorhombic",
        "space_group": "Pnma",
        "lattice_parameters": [],
        "site_occupancy": [
          "Bi substitutes on the La (A) site"
        ],
        "phase_purity": "single phase in bulk; Bi2O3 only on the pellet's upper surface",
        "other": [
          "Text gives lattice trends only; per-composition values are in Fig. 2"
        ]
      }
    },
    "S4": {
      "system_id": "S4",
      "name": "La0.7Bi0.3CrO3",
      "family": "La1-xBixCrO3",
      "composition_variables": {
        "x": "0.3"
      },
      "material_class": "perovskite oxide",
      "form": "polycrystalline sintered pellet (bulk, inner cut surface)",
      "synthesis": {
        "method": "solid-state reaction",
        "precursors": [
          "La2O3 (99.99%)",
          "Cr2O3 (99.99%)",
          "Bi2O3 (99.99%, 5% excess to compensate Bi volatility)"
        ],
        "conditions": [
          "ground ~10 h",
          "1 wt% PVA solution added as binder before pelletization",
          "preheated 550 \u00b0C in air for 2 h (binder removal)",
          "fired 1250 \u00b0C for 5-8 h"
        ],
        "notes": "Pellets cut across the thickness; unreacted Bi2O3 found only on the bare upper surface, bulk is clean."
      },
      "structure": {
        "crystal_system": "orthorhombic",
        "space_group": "Pnma",
        "lattice_parameters": [
          {
            "quantity": "a",
            "value": "5.48",
            "unit": "\u00c5",
            "uncertainty": null,
            "approximate": false
          },
          {
            "quantity": "b",
            "value": "7.76",
            "unit": "\u00c5",
            "uncertainty": null,
            "approximate": false
          },
          {
            "quantity": "c",
            "value": "5.49",
            "unit": "\u00c5",
            "uncertainty": null,
            "approximate": false
          }
        ],
        "site_occupancy": [
          "Bi substitutes on the La (A) site"
        ],
        "phase_purity": "single phase in bulk; Bi2O3 only on the pellet's upper surface",
        "other": [
          "Text gives lattice trends only; per-composition values are in Fig. 2",
          "a, b, c above are from SAED (TEM), not XRD"
        ]
      }
    },
    "S5": {
      "system_id": "S5",
      "name": "La0.65Bi0.35CrO3",
      "family": "La1-xBixCrO3",
      "composition_variables": {
        "x": "0.35"
      },
      "material_class": "perovskite oxide",
      "form": "polycrystalline sintered pellet (bulk, inner cut surface)",
      "synthesis": {
        "method": "solid-state reaction",
        "precursors": [
          "La2O3 (99.99%)",
          "Cr2O3 (99.99%)",
          "Bi2O3 (99.99%, 5% excess to compensate Bi volatility)"
        ],
        "conditions": [
          "ground ~10 h",
          "1 wt% PVA solution added as binder before pelletization",
          "preheated 550 \u00b0C in air for 2 h (binder removal)",
          "fired 1250 \u00b0C for 5-8 h"
        ],
        "notes": "Pellets cut across the thickness; unreacted Bi2O3 found only on the bare upper surface, bulk is clean."
      },
      "structure": {
        "crystal_system": "orthorhombic",
        "space_group": "Pnma",
        "lattice_parameters": [],
        "site_occupancy": [
          "Bi substitutes on the La (A) site"
        ],
        "phase_purity": "single phase in bulk; Bi2O3 only on the pellet's upper surface",
        "other": [
          "Text gives lattice trends only; per-composition values are in Fig. 2"
        ]
      }
    }
  },
  "evidence": [
    {
      "evidence_id": "E001",
      "system_ids": [
        "S1",
        "S2",
        "S3",
        "S4",
        "S5"
      ],
      "technique": "XRD",
      "technique_category": "diffraction",
      "source_type": "text",
      "source_ref": "page 2",
      "summary": "Powder XRD of the inner cut (bulk) surfaces shows no unreacted Bi2O3; the bare upper pellet surface does contain unreacted Bi2O3.",
      "measurements": [],
      "conditions": [
        "Cu-K\u03b1",
        "2\u03b8 range 10\u00b0-110\u00b0",
        "Rigaku powder X-ray diffractometer",
        "measured on bare upper and inner cut surfaces"
      ],
      "observations": [],
      "figure_refs": [
        "Fig. 1a"
      ],
      "quote": "The bulk was found free from unreacted Bi2O3.",
      "image_path": null
    },
    {
      "evidence_id": "E007",
      "system_ids": [
        "S1",
        "S2",
        "S3",
        "S4",
        "S5"
      ],
      "technique": "XRD",
      "technique_category": "diffraction",
      "source_type": "figure",
      "source_ref": "Fig. 1a panel a (page 1)",
      "summary": "stacked powder XRD patterns: XRD patterns of all five compositions, vertically offset. Same set of perovskite reflections for every x, strongest near 2\u03b8 \u2248 32.5\u00b0; no extra peaks appear with Bi.",
      "measurements": [
        {
          "quantity": "strongest reflection 2\u03b8",
          "value": "~32.5",
          "unit": "deg",
          "uncertainty": null,
          "approximate": true
        },
        {
          "quantity": "other main reflections 2\u03b8",
          "value": "~23, 40, 46.5, 52.5, 58, 68, 77.5, 87, 96",
          "unit": "deg",
          "uncertainty": null,
          "approximate": true
        }
      ],
      "conditions": [
        "axes: 2\u03b8 (deg), Normalized intensity"
      ],
      "observations": [
        "No Bi2O3 or other impurity peaks visible",
        "Pattern shape unchanged across x: same structure type",
        "Legend labels x as 'Bi = 0.20%' etc. (means x = 0.20)"
      ],
      "figure_refs": [],
      "quote": "Fig.1.a. XRD patterns of La1-xBixCrO3.",
      "image_path": "figures/p1_f1.png"
    }
  ]
}
